Repository: wonsukchoi/domain-experts

```
██████╗  ██████╗ ███╗   ███╗ █████╗ ██╗███╗   ██╗
██╔══██╗██╔═══██╗████╗ ████║██╔══██╗██║████╗  ██║
██║  ██║██║   ██║██╔████╔██║███████║██║██╔██╗ ██║
██║  ██║██║   ██║██║╚██╔╝██║██╔══██║██║██║╚██╗██║
██████╔╝╚██████╔╝██║ ╚═╝ ██║██║  ██║██║██║ ╚████║
╚═════╝  ╚═════╝ ╚═╝     ╚═╝╚═╝  ╚═╝╚═╝╚═╝  ╚═══╝
███████╗██╗  ██╗██████╗ ███████╗██████╗ ████████╗███████╗
██╔════╝╚██╗██╔╝██╔══██╗██╔════╝██╔══██╗╚══██╔══╝██╔════╝
█████╗   ╚███╔╝ ██████╔╝█████╗  ██████╔╝   ██║   ███████╗
██╔══╝   ██╔██╗ ██╔═══╝ ██╔══╝  ██╔══██╗   ██║   ╚════██║
███████╗██╔╝ ██╗██║     ███████╗██║  ██║   ██║   ███████║
╚══════╝╚═╝  ╚═╝╚═╝     ╚══════╝╚═╝  ╚═╝   ╚═╝   ╚══════╝

            a l l   h u m a n   e x p e r t s
              i n t o   A I   a g e n t s
```
**[English](./README.md) | [한국어](./README.ko.md) | [日本語](./README.ja.md) | [简体中文](./README.zh-CN.md) | [Español](./README.es.md) | [Português](./README.pt-BR.md) | [हिन्दी](./README.hi.md) | [Français](./README.fr.md) | [Deutsch](./README.de.md) | [Tiếng Việt](./README.vi.md) | [Русский](./README.ru.md) | [العربية](./README.ar.md) | [Bahasa Indonesia](./README.id.md)**

Open source library of **job role definitions** — the actual mental models, decision thresholds, and failure modes of real practitioners, structured so any AI agent can load one and reason like that expert. Ask your agent to "review this contract" and it answers with a senior contracts attorney's clause playbook and fallback ladders, not a generalist's summary of the internet.

**Jump to:** [Quick start](#quick-start) · ["Why not just prompt it?"](#cant-i-just-tell-claude-to-act-like-a-cfo) · [Vision](#vision--one-person-every-expert) · [How roles are built](#how-roles-are-built) · [How we verify](#how-we-verify--transparent-no-trust-required) · [Current roles](#current-roles) · [Use with your tool](#use-it-with-your-ai-tool) · [Roadmap](#roadmap) · [Contributing](#contributing--this-repo-compounds)

## Quick start

```sh
npx domain-experts match "review this vendor contract like a lawyer"
npx domain-experts add lawyer-contracts   # installs into ./.claude/skills/
```

No install needed — `npx` fetches it from npm. Using it often? `npm install -g domain-experts` and drop the `npx`.

New to Claude skills? [What they are and how to install one](https://domainexperts.dev/claude-skills.html).

Want the whole setup in one shot instead? `npx domain-experts init lawyer-contracts` installs the router skill, the `/domain-expert` command, and that role together.

**Using Claude Code, Codex, Gemini CLI, Cursor, Windsurf, Roo Code, or Amp?** `npx domain-experts command --tool <id>` installs a `/domain-expert` slash command for it — restart your session and run `/domain-expert review this vendor contract`. It matches, loads, and reasons as the right role in one step, no manual `match`/`add` dance.

> **If you `git clone` this repo instead of using the CLI:** do not point your tool's skill-discovery at `roles/` directly. That directory holds 200+ individual `SKILL.md` files, and most tools (including Claude Code) auto-load every discovered skill's name+description into the base system prompt — you'd pay that token cost every session for roles you never use. Install only [`skills/domain-expert-router/SKILL.md`](./skills/domain-expert-router/SKILL.md) (or run the CLI's `add`/`init` commands, which do the same thing) — it's a single lightweight skill that reads a specific `roles/<slug>/SKILL.md` on demand, once a task actually needs it.

Or skip the manual step entirely: load [`skills/domain-expert-router/SKILL.md`](./skills/domain-expert-router/SKILL.md) once, and your agent detects which expert a task needs, pulls the role's full context automatically, and tells you honestly when a role isn't covered yet instead of improvising. You keep working; the right expertise shows up by itself.

## "Can't I just tell Claude to act like a CFO?"

You can — and you'll get a shallow imitation: the average of every job description on the internet, regenerated from scratch each session, different every time, verified by no one.

```
 ── prompt: "act as a CFO" ───────────┬── role: financial-manager ───────────
                                      │
  "I'd start by monitoring cash       │  "DSO went 48 → 56 days with no
   flow and key financial metrics,    │   billing-terms change. Show me the
   ensuring alignment between…"       │   five largest invoices past 60 days
                                      │   — and reconcile bookings to the
                                      │   change in deferred revenue, because
                                      │   flat deferred + 'record bookings'
                                      │   don't coexist."
 ─────────────────────────────────────┴───────────────────────────────────────
```

The difference, concretely:

- **Non-derivable content.** Every role must pass a non-derivability test: nothing that can be regenerated from the job title alone.

File: roles/cement-mason-concrete-finisher/references/red-flags.md
# Red flags

Smell tests a lead finisher catches during the pour or in the first weeks after, before a defect becomes a callback.

## 1. Trowel marks still show a wet sheen underneath them

**Usually means:** finishing started before bleed water fully left the surface — the trowel is sealing water in rather than closing a dry surface, setting up blistering or delamination that won't show until the slab dries days later.

**First question:** "Did we check that the surface holds a ~1/4-in indentation under foot pressure before we floated this section, or did we go by the clock?"

**Data to pull:** placement time for this section vs. float/trowel start time; ambient and concrete temperature at placement; whether any other section poured the same day (cooler or warmer) shows the same issue.

## 2. Blisters or hollow-sounding spots appear hours after finishing

**Usually means:** trapped bleed water or air under a prematurely closed (often power-troweled) surface — the layer above the trapped moisture has debonded from the slab beneath it.

**First question:** "When did power troweling start on this section relative to when the bleed sheen disappeared?"

**Data to pull:** finishing timeline for the section; whether the mix is air-entrained (more prone to blistering under early hard troweling); ambient conditions (blistering is more common in warm, breezy weather where the surface crusts while the interior is still bleeding).

## 3. Point-of-placement air content reads below spec on an exterior freeze-thaw slab (e.g., 4% against a 6% target)

**Usually means:** air was lost in transit, pumping, or over-vibration/over-troweling, or the batch itself was off — any of which leaves the slab under-protected against freeze-thaw scaling for its service life.

**First question:** "What did the air meter read at the truck versus at the point of placement, and did we pump or vibrate this load more than usual?"

**Data to pull:** batch ticket air content vs. field air-meter reading (ASTM C231); pump/vibration log for this load; whether this slab is actually exposed to freeze-thaw and deicers or was over-specified.

## 4. Random, map-pattern cracking appears within weeks on a slab with correctly spaced control joints

**Usually means:** joints were cut too late — after shrinkage cracking had already initiated — or cut too shallow (less than ~1/4 slab thickness), so they never actually relieved the stress they were placed to relieve.

**First question:** "How many hours after finishing were these joints actually cut, and what depth did the saw run?"

**Data to pull:** finish-time vs. cut-time log for the section; saw depth setting used; weather conditions on pour day (hot/windy conditions compress the safe cutting window well below the conventional 12–24 hours).

## 5. Saw crew scheduled 24+ hours after finishing "to be safe"

**Usually means:** the cutting window is being planned around avoiding raveling (cutting too early) without checking the other edge of the window — shrinkage cracking initiating before the saw arrives, which can happen in well under 12 hours in hot or windy conditions.

**First question:** "What's the forecast evaporation rate for this pour, and does the saw schedule account for it or just default to next-day?"

**Data to pull:** ACI 305 evaporation-rate inputs for pour day; any hairline cracking visible before the saw crew's scheduled arrival; historical cut-time vs. cracking-incident correlation on past pours at this site.

## 6. Surface dusting or light scaling shows up the first winter on an exterior slab

**Usually means:** insufficient air entrainment for the exposure, inadequate curing (surface never reached the strength/density the mix design assumed), or finishing too wet — excess water worked into the surface layer, raising the local w/c ratio right where freeze-thaw stress concentrates.

**First question:** "What was the air content at placement, and how was this slab cured — compound, wet cure, or nothing beyond 'it looked dry'?"

**Data to pull:** air-meter readings from the original pour; curing method and duration used; whether deicing salts were applied before the slab's first full winter (salt use in year one substantially raises scaling risk on marginal air content).

## 7. Diagonal, shallow cracks appear within hours of a hot, windy pour

**Usually means:** plastic-shrinkage cracking — evaporation rate exceeded the concrete's bleed rate before finishing, drying and shrinking the surface while the slab was still plastic.

**First question:** "Did we run the evaporation-rate calculation for today's conditions before placement, and was fogging or retarder actually deployed, or just discussed?"

**Data to pull:** ACI 305 nomograph inputs actually measured on pour day (not just the morning forecast); timing of any fog spray or retarder application relative to placement; wind speed and direction across the slab (cracking often concentrates on the windward edge).

## 8. Slab poured with overnight lows forecast near freezing and no protection plan on file

**Usually means:** the pour was treated as routine because the daytime placement temperature felt fine, ignoring that ACI 306's cold-weather trigger is about sustained air temperature, not the temperature at the moment of placement.

**First question:** "What's the forecast low for the next three nights, and what's the plan to hold concrete temperature above the minimum for this section's thickness?"

**Data to pull:** forecast temperature trend for 72+ hours post-pour; section thickness (thinner sections need a higher minimum hold temperature and are more vulnerable, faster); insulation/blanket plan and whether it's sized to the forecast low, not the forecast high.

## 9. Power trowel finish used on exterior flatwork exposed to foot or vehicle traffic in wet/icy conditions

**Usually means:** the finish was chosen for appearance or speed without weighing the slip-resistance tradeoff a dense, hard-troweled exterior surface creates in freeze-thaw or wet conditions.

**First question:** "Was this finish specified for looks, or was slip resistance in wet/icy conditions actually considered against the traffic this surface sees?"

**Data to pull:** the finish spec called for in the contract documents; actual traffic type and conditions (pedestrian vs. vehicle, exposure to rain/ice); whether a broom or other texture finish was an option that got dropped for schedule reasons.

File: roles/cement-mason-concrete-finisher/references/vocabulary.md
# Vocabulary

Terms generalists conflate that a finisher keeps sharply separate, because the difference changes what you do next.

## Bleed water vs. plastic shrinkage

**Bleed water** is the mix water that rises to the surface as heavier solids settle after placement — a normal part of curing that finishing must wait out. **Plastic shrinkage (cracking)** happens when surface water evaporates faster than bleed water can replace it, shrinking the still-plastic surface while the interior hasn't set — a defect caused by evaporation outrunning bleed, not by bleed water itself.

*In use:* "The sheen you're seeing is bleed water — leave it. What we're watching for is the evaporation rate outrunning it, which is a different problem with a different fix."

**Common misuse:** treating any surface water as a problem to trowel away immediately, which is exactly the mistake that traps bleed water and causes blistering.

## Initial set vs. final set

**Initial set** (ASTM C403) is the point the concrete can no longer be worked as a fluid — roughly when finishing operations should begin. **Final set** is when the concrete has enough rigidity to bear light loads and can be considered no longer plastic. The gap between them is the finishing window, and it isn't fixed — it moves with temperature.

*In use:* "Initial set on this pour is running fast — we're at maybe two hours instead of the usual four, so get the float crew moving now, not at the scheduled time."

**Common misuse:** using "set" as if it's one moment instead of a range, then being surprised the finishing window closed faster or slower than "usual."

## Control joint vs. construction joint vs. isolation joint

**Control joint** is a planned weakened plane (tooled or saw-cut) that gives shrinkage cracking a place to happen on purpose. **Construction joint** is where one placement ends and the next begins, needed for practical reasons (end of a pour day, section too large to place at once), not for crack control. **Isolation joint** fully separates a slab from an adjacent fixed element (column, wall, footing) so the two can move independently.

*In use:* "That crack ran straight through what should've been a control joint — check whether it was actually cut, or whether that line is just a construction joint from yesterday's pour."

**Common misuse:** assuming any visible line in a slab is doing crack-control work; a construction or isolation joint placed for a different reason doesn't substitute for a properly spaced control joint.

## Air-entrained air vs. entrapped air

**Entrained air** is millions of microscopic, uniformly distributed bubbles deliberately created by an admixture to give freezing pore water somewhere to expand into. **Entrapped air** is larger, irregular voids from inadequate consolidation — it doesn't protect against freeze-thaw and instead weakens the concrete.

*In use:* "The air meter's reading 6%, but if half of that is entrapped voids from under-vibrating the pour, we don't actually have the freeze-thaw protection the mix design assumes."

**Common misuse:** reading a passing air-content number and assuming the protection is real, without checking whether it's entrained (designed-in) or entrapped (a consolidation defect that happens to add up to a similar percentage).

## Curing vs. drying

**Curing** is maintaining adequate moisture and temperature so hydration (the chemical reaction that builds strength) continues over time. **Drying** is moisture simply leaving the slab, which can happen with or without adequate curing and tells you nothing about whether strength gain is on track.

*In use:* "It looks dry because the surface moisture evaporated overnight — that's drying, not curing. We still owe this slab three more days under the compound."

**Common misuse:** treating a dry-looking surface as a finished slab and pulling curing measures early, which caps strength gain invisibly.

## Floating vs. troweling

**Floating** (bull float or hand float) embeds aggregate just below the surface and brings enough cream up to allow subsequent finishing — it's a leveling and preparation step, done once bleed water has left. **Troweling** densifies and smooths that surface afterward, often in multiple passes with progressively harder pressure — it's a separate operation with its own timing, later and drier than floating.

*In use:* "We floated at 9, but don't start hard troweling until the surface won't take a fingerprint — that's usually another 30–45 minutes behind the float, not right after it."

**Common misuse:** treating float and trowel as one continuous motion on one timer, instead of two operations separated by the surface reaching a further stage of stiffness.

## Water-cement ratio (w/c) vs. slump

**Water-cement ratio** is the mix-design number that governs strength and durability — lower w/c generally means higher strength and better freeze-thaw resistance. **Slump** is a field test of workability/consistency at the truck; it correlates with water content but isn't the same measurement, and adding water at the site to "fix" a low slump raises w/c and can silently drop the mix below its design strength.

*In use:* "Don't add water to loosen this load for pumping — that's a w/c problem now, not a slump problem. Call for a superplasticizer dose instead."

**Common misuse:** treating slump as purely a placement-convenience number and adding water on-site to hit a target slump, which quietly compromises the strength the mix design was built around.

## Cold joint

An unintended, weak bonding plane where fresh concrete is placed against concrete that has already begun to set — as opposed to a construction joint, which is planned and properly prepared (roughened, sometimes bonding agent applied). A cold joint happens when placement stalls (truck delay, pump breakdown, undersized crew) past the point the prior layer can still bond monolithically.

*In use:* "We lost forty minutes to the pump jamming — that seam is probably a cold joint now, not a clean lift line. Flag it for the inspector."

**Common misuse:** calling any visible seam in a slab a "cold joint" when it may be a properly prepared and planned construction joint; the distinction is whether the joint was planned and prepped, or an accident of timing.

## Efflorescence vs. scaling vs. spalling

**Efflorescence** is a white, powdery salt deposit from soluble salts carried to the surface by moisture movement — a cosmetic/moisture issue, not structural. **Scaling** is the loss of a thin surface layer (often from inadequate air entrainment or finishing while too wet, combined with freeze-thaw or deicer exposure) — a durability defect. **Spalling** is a larger, deeper fragment breaking away, often from corroding embedded reinforcement or a more severe underlying defect.

*In use:* "That white haze is efflorescence — moisture-related, not a strength issue. The flaking a few feet over, where you can see aggregate exposed, is scaling, and that's an air-content or finishing-timing question."

**Common misuse:** lumping all three under "the concrete is deteriorating" without distinguishing cosmetic (efflorescence) from durability (scaling) from potentially structural (spalling), which leads to the wrong fix being proposed.
